Repository: zubu007/project_thesis

# Evalulation of RAG pipeline with different chunking techinques

## Workflow
* 30/09/24

Started with trying to get the extracted texts from the tornado server. Unfortunately did not find them. Only found the PDFs of all the research papers, dissertations, book etc.

Will use pymupdf other python packages to extract text from the pdfs. 

Installed llamaindex-openai-embedding package as mentioned in their semantic chunking documentation. Using the command `%pip install llama-index-embeddings-openai`

`pip install spire.pdf` can be used to install the spire package in python. I need to try this package to see how the well the extraction is done. 

nomic-embed-text from ollamahub produces 768-shaped embeddings. Semantic chunking takes considerably more time than the normal character level chunking. This is because it is embedding each of the sentences.. 

* 20/11/24

Starting with the evaluation planning with huggingface evaluation cookbook. Will use `fsaudm/Meta-Llama-3.1-70B-Instruct-INT8` model from huggingface to generate synthetic question and answers.

## TODO
- [ ] Find a python package to which can be used to extract text from research papers.

## Technologies used

## terminal commands

`pip install llama-index-embeddings-ollama`

`pip install llama-index`

`pip install pymypdf4llm`

`pip install pymypdf`

`pip install spire.pdf`

`pip install langchain`

`%pip install -qU langchain-groq`

File: mds/pt1_2/LU04_coating_changing_material_properties.md (part 1 of 2)
###### Produktionstechnik 2 | Production Technology 2

#### Beschichten und Stoffeigenschaften ändern Coating and changing material properties

###### Prof. Dr. Nico Hanenkamp


-----

# Beschichten – Grundlagen
## Coating – Basics


-----

###### Coating – Definition according to DIN 8580


###### Definition: Definition: Fertigen durch Aufbringen einer fest haftenden Schicht aus formlosem Stoff auf ein Werkstück. Coating is a manufacturing technique in which a bonding layer of a shapeless material is applied onto the surface of a workpiece (substrate).


###### Maßgebend ist dabei, dass sich das Beschichtungsmaterial in einem formlosen Zustand (z.B. gas-/ pulverförmig oder flüssig) befindet. Verfahren wie Plattieren, Aufkleben von Folien (Kaschieren) oder Furnieren werden daher nicht zum Beschichten gezählt und gehören zur Hauptgruppe Fügen.
_The decisive criterion here is that the coating material is shapeless (e.g. liquid, gas or powder form) before it is applied to the substrate. Processes such as plating, adhesive bonding or_
_veneering are not considered as “coating” and belong to the main group of “joining”._
###### Tribosystem:
_Tribological system_

###### 1. Grundkörper (Metall, Mineral, Kunststoff, Elastomere)
_Basic body (metal, mineral, plastic, elastomer)_

###### 2. Gegenkörper (Metall, Mineral, Flüssigkeit, Gas)
_Counter body (metal, mineral, fluid, gas)_

###### 3. Umgebungsmedium (Flüssigkeit, Gas, Staub)
_Ambient medium (fluid, gas, powder)_

###### 4. Zwischenstoff (fest, flüssig, gasförmig)
_Intermediate material (solid, liquid, gaseous)_

###### 5. Belastungsart
_Load type_


-----

###### Classification according to DIN 8580

Gruppe 5.1 Gruppe 5.2
_Group 5.1_ _Group 5.2_
aus flüssigen Zustand aus dem plastischen
_from liquid state_ Zustand


###### Hauptgruppe 5
 Beschichten
 Main group 5
 Coating



- Schmelztauchen
_Hot dipping_

- Anstreichen / Lackieren
_Painting / Varnishing_

- Färben
_Staining_

- Emaillieren / Glasieren
_Enamelling / Glazing_

- Gießen
_Casting_

- Drucken
_Printing_

- Beschriften
_Labeling_



- Schmelzauftragschweißen
_Build-up welding_

- AuftragWeichlöten
_Surfacing by soft soldering_

- AuftragHartlöten
_Surfacing by brazing_



- Vakuumbedampfen
_Vacuum evaporation_

- Vakuumbestäuben
_Vacuum spraying_



- Galvanisch
_Galvanic_

- Chemisch
_Chemical_



- Spachteln
_Filling_

- Putzen / Verputzen
_Plastering_



- Wirbelsintern
_Vortex sintering_

- Elektrostatisch
_Electrostatic_

- Thermisch Spritzen
(DIN 657)
_Thermal spraying (DIN 657)_


-----

###### Functional variety of coatings


###### Aufgaben von Beschichtungen
 Applications of coatings


###### Schutz vor chemischen & biologischen Einflüssen
_Protection against chemical and biological influences_

######  Korrosionsschutz
_Corrosion protection_

######  Verschleißschutz
_Wear protection_

######  Lichtschutz
_Light protection_

######  Haftgrund
_Primer_


###### Veränderung physikalischer Eigenschaften
_Change of physical properties_

######  Elektroisolation
_Electrical insulation_

######  Leitfähigkeit
_Conductivity_

######  Schalldämpfung
_Sound absorption_



######  Strahlenschutz / Reflexion
_Radiation protection / Reflection_


Quelle: Miller Thermal, Inc


###### Dekorative Aspekte
_Decorative purposes_

######  Optischer Eindruck
_Optical appearance_

######  Kunststoffveredelung
_Refinement of plastics_

######  Spiegel
_Mirrors_

###### F bi H l li h


###### Sanitäre Aspekte
_Sanitary purposes_

######  Verschleißschutz
_Wear protection_

######  Minderung der Keimbildung
_Reduction of germ formation_

######  Minderung von Tropfenbildung (Lotuseffekt)
_Reduction of droplet formation (lotus_


###### Informative Aspekte
_Informative purposes_

######  Signalisierung
_Highlighting_

######  Tarnung
_Camouflage_

######  Speichermedium
_Storage medium_


-----

###### Methods for generation of different metallization thicknesses

 2000

 °C
 CVD

 500
 Verzinken
_Zinc coating_ Auftrags
###### schweißen
 200
 PVD Build-up welding

 Thermische Spritzverfahren
 100 Thermal spray processes

 Chemisch Beschichten
_Chemical coating_

###### 50
 Galvanisieren (elektrochemisch)
_Electroplating_

###### 20

 0,001 0,010 0,100 mm 10,00

|CVD Verzinken Zinc coating Auftrags- schweißen PVD Build-up welding Thermische Spritzverfahren Thermal spray processes Chemisch Beschichten Chemical coating Galvanisieren (elektrochemisch) Electroplating|Col2|Col3|Col4|Col5|
|---|---|---|---|---|
||||||


-----

# Beschichten aus dem flüssigen Zustand


-----

###### Classification according to DIN 8580

Gruppe 5.1 Gruppe 5.2
_Group 5.1_ _Group 5.2_
aus flüssigen Zustand aus dem plastischen
_from liquid state_ Zustand


###### Hauptgruppe 5
 Beschichten
 Main group 5
 Coating



- Schmelztauchen
_Hot dipping_

- Anstreichen / Lackieren
_Painting / Varnishing_

- Färben
_Staining_

- Emaillieren / Glasieren
_Enamelling / Glazing_

- Gießen
_Casting_

- Drucken
_Printing_

- Beschriften
_Labeling_



- Schmelzauftragschweißen
_Build-up welding_

- AuftragWeichlöten
_Surfacing by soft soldering_

- AuftragHartlöten
_Surfacing by brazing_



- Vakuumbedampfen
_Vacuum evaporation_

- Vakuumbestäuben
_Vacuum spraying_



- Galvanisch
_Galvanic_

- Chemisch
_Chemical_



- Spachteln
_Filling_

- Putzen / Verputzen
_Plastering_



- Wirbelsintern
_Vortex sintering_

- Elektrostatisch
_Electrostatic_

- Thermisch Spritzen
(DIN 657)
_Thermal spraying (DIN 657)_


-----

###### Hot dipping – a simple way of metallic coating generation

 Verfahren
_Principle_

######  Anwendung zur Beschichtung von Aluminium, Zink, Zinn und Blei als Korrosionsschutzschicht vorwiegend auf niedriglegierte Stähle
_Used for production of coatings of aluminum, zinc, tin and lead as corrosion protection,_
_mainly on low alloyed steel_

######  Eintauchen des Metallkörpers in schmelzflüssiges Überzugsmetallbad
_Dipping a metal body into a molten coating metal solution_

######  Bildung fester oder flüssiger Reaktionsprodukte an der Grenzfläche
_Formation of solid or liquid reaction products on the interface_

######  Nach dem Herausziehen erstarrt der anhaftende flüssige Oberflächenfilm
_After pulling out, the liquid surface film solidifies_

###### 80

 µm

 40

 20

 0
 0 20 40 60 80 s 120


Quelle: Voigt & Schweitzer


-----

###### Hot dipping process


###### Schmelztauchverfahren
_Hot dipping process_

######  Feuerverzinnen (300°C)
_Hot dip tinning (300°C)_

######  Feuerverbleien (380°C)
_Hot dip leading (380°C)_

######  Feuerverzinken (450°C – 530°C)
_Hot galvanizing (450°C – 530°C)_

######  Feueraluminieren (700°C)
_Hot dip aluminazing (700°C)_


###### Feuerverzinken
_Hot galvanizing_

######  Diffusion zwischen Zink und Stahl
_Diffusion between zinc and steel_

######  Ausbildung einer Zink-Eisen-Legierungsschicht
_Formation of a zinc-iron-coating_

######  Besteht aus verschiedenen intermetallischen Eisen-Zink-Phasen
_Consits of different intermetallic phases of steel and zinc_

######  Ablagerung einer Reinzinkschicht beim Herausziehen des Werkstückes
_A layer of pure zinc forms above the steel_


###### Werkstück
_Work pice_

###### Flussmittelschicht

|Werkstück|Col2|Col3|
|---|---|---|
|Work pice|||
||Flussmittelsc||


###### Metallbad
_Metal bath_


_Work pice_

###### Scheidewand
 Flussmittelschicht

_Partition_

_Flux Layer_

###### Metallbad
_Metal bath_ Heizelement


-----

###### Varnishing


Quelle: Pressebox


###### Vollautomatische Roboter-Lackieranlage
_Fully automatic robot painting plant_


-----

###### Spray painting

 Strahlregler
_Flow rate regulator_

###### Luftdüse
_Air nozzle_

###### Druckluft


###### Düsennadel

_Nozzle neddle_


###### Spritzlackierverfahren
_Spray painting processes_


###### Niederdruckspritzen         
_Low-pressure spraying_


###### Druckluftspritzen
Compressed air spraying



######  Druckluft  0,2- 0,5 bar          1,0 - 5,0 bar Druckluft
_Compessed air at 0.2 – 0.5 bar_ _Compressed air at 1.0 – 5.0 bar_

######  mäßige Schichtqualität                gute Schichtqualität
_Moderate layer quality_ _High layer quality_



######  wenig Spritznebel
_Little spray mist_



######  Starker Spritznebel & Lösungsmittelverlust
_A lot of spray mist & loss of solvent_


###### Airless-Zerstäubung            
_Airless-Spraying_



######  100 - 400 bar



######  großflächige Lackierung         
_Large scale varnishing_


###### Düsennadel

_Nozzle neddle_

###### Lack
_Varnish_

###### Handhebel
_Hand lever_


-----

###### Dip coating

  Sehr gut automatisierbar
_Process is very well automable_


###### Tauchlackieren
_Dip coating_

###### Lackieren durch eintauchen und langsam herausziehen nach dem Benetzen. Der Lack haftet an der gesamten Oberfläche, auch an offenen Innenflächen, und wird anschließend getrocknet
_Paint by dipping and slowly pulling out after wetting. The paint adheres to the entire surface, including open inner surfaces, and is then_
_dried_


**Elektrotauchlackieren (Kathodisches/Anodisches Tauchlackieren)**
_Electrophoretic deposition_

Unter Anlegen eines elektrischen Gleichspannungsfeldes zwischen Kathode (Werkstück) und Anode scheiden sich die im Lack
enthaltenden Festkörper am Werkstück ab.
_By applying DC voltage between workpiece and electrode, the solids in the varnish settle on the workpiece_

|Vorteile Advantages|Nachteile Disadvantages|
|---|---|



######  Vollständige Lackierung des Werkstücks
_Complete varnishing of the workpiece_

######  Geringer Lackverbrauch
_Less varnish used_



######  „Schöpfende Teile“ können zu einer ungleichmäßigen Lackschicht führen
_„Scooping components“ may lead to a irregular varnish layer_

######  Hohe Anlagekosten
_High initial cost_

######  Einsatz großer Lackmengen erforderlich, auch bei geringem Verbrauch
_High quantities of varnish needed even though less varnish is used_


-----

###### Examples – Dip coating

Quelle: Motorvision Quelle: Rippelt

###### Dreh-Kipp-Station zur Vermeidung von Schöpfwirkung in einer Tauch- Karosserielackierung
_Turn-tilt station to avoid scooping effect in a car body varnishing_


Quelle: Motorvision


-----

###### Enameling


###### Verfahren
_Principle_

######  Beim Emaillieren handelt es sich, im Gegensatz zum Lackieren, um das Aufbringen von nichtmetallischen anorganisch-oxidischen Schichten
_In contrast to painting, enamelling involves the application of non-metallic inorganic oxide layers_

######  Emaillebeschichtungen sind glatt, chemisch beständig und hart
_Enamel coating is smooth, chemically resistant and hard_

######  Grundstoff der Emaille sind spezielle silikatische Gläser, bestehend aus Quarz, Borax, Aluminiumoxid, Soda, Feldspat und Metalloxiden
_Basic materials of enamel are special silica glasses consisting of quartz, borax, aluminumoxide, soda, feldspar and_
_metal oxides_

######  Dauerhafte Verbindung der Emailleschicht mit dem Substrat, durch Einbrennen bei 750 – 900°C
_Permanent bonding of the enamel layer to the substrate by firing at 750 – 900 °C_

######  Aufbringen der Emaille durch Tauchen oder Spritzen in mehreren Schichten möglich
_Application of enamel, by dipping or spraying, possible in multiple layers_


###### Produktbeispiele
_Product examples_

######  Druckbehälter, verfahrenstechnische Apparate
_Pressure vessels, process engineering equipment_

######  Weiße Ware (Herde, Spülbecken)
_White goods (stoves, kitchen sinks)_

######  Haushaltsartikel
_Household articles_

######  Schmuck
_Jewelry_


-----

# Beschichten aus dem körnigen
 oder pulverförmigen Zustand


-----

###### Classification according to DIN 8580


###### Hauptgruppe 5
 Beschichten
 Main group 5
 Coating


Gruppe 5.1
_Group 5.1_
aus flüssigen Zustand
_from liquid state_

- Schmelztauchen
_Hot dipping_

- Anstreichen / Lackieren
_Painting / Varnishing_

- Färben
_Staining_

- Emaillieren / Glasieren
_Enamelling / Glazing_

- Gießen
_Casting_

- Drucken
_Printing_

- Beschriften
_Labeling_



- Schmelzauftragschweißen
_Build-up welding_

- AuftragWeichlöten
_Surfacing by soft soldering_

- AuftragHartlöten
_Surfacing by brazing_



- Vakuumbedampfen
_Vacuum evaporation_

- Vakuumbestäuben
_Vacuum spraying_



- Galvanisch
_Galvanic_

- Chemisch
_Chemical_



- Spachteln
_Filling_

- Putzen / Verputzen
_Plastering_



- Wirbelsintern
_Vortex sintering_

- Elektrostatisch
_Electrostatic_

- Thermisch Spritzen
(DIN 657)
_Thermal spraying (DIN 657)_


-----

###### Thermal spraying


###### Verfahren
_Principle_

###### Aufbringen von Metall- und Legierungsschichten durch Schleudern des fein verteilten, geschmolzenen Schichtwerkstoffs auf die Bauteiloberfläche. Beim Abkühlen des gespritzten Metalls entsteht eine mechanische Verankerung ohne starke Erwärmung der Werkstückoberfläche.

_Application of metal and alloy coatings by spinning the finely distributed, molten coating material onto the component surface. When the sprayed metal cools, a mechanical anchorage is_
_created without strong heating of the workpiece surface._


###### Randstrahl

_Substrate_

_Periphal jet_
###### Spritzschicht
_Sprayed coating_ Spritzpistole

###### Kernstrahl Spray pistol
_Core jet_

###### 4 3 2 1


###### Phasen des Spritzprozesses
_Phases of the thermal spraying process_


###### 1. An- oder Aufschmelzen                  
_Melting_


###### 2. Zerstäuben
_Atomizing_


###### 3. Flugphase                                    
_Flight phase_

###### 4. Aufprall und Verbindung der Partikel                     
_Impact and connection of the particles_

|Substrat Randstrahl|Col2|Col3|Col4|
|---|---|---|---|
|Randstrahl Substrate Periphal jet Spritzschicht Sprayed coating Kernstrahl Core jet|||Spritzpis Spray pisto|
|||||
|||||
|||||


-----

###### Wire flame spraying


###### Brenngas

_Fuel gas_

###### Beschichtungs- Werkstoff           
_Coating material_


###### Verfahren
_Principle_

######  Spritzzusatz in Drahtform
_Spraying material in wire form_

######  Draht wird in einer Brenngas-Sauerstoffflamme kontinuierlich abgeschmolzen

_Wire is continuously melted in a fuel gas oxygen flame_

######  Mit Hilfe eines Zerstäubergases (Druckluft) wird der Spritzstrahl auf die vorbereitete Substratoberfläche geschleudert

_The spray jet is projected onto the prepared substrate surface with the aid of an atomizing gas (compressed air)_

######  Brenngase sind u. a. Acetylen, Propan oder Wasserstoff
_Fuel gases include acetylene, propane and hydrogen_


Quelle: Plasmajet


-----

###### Arc spraying


###### Verfahren
_Principle_

######  Spritzzusatz in Drahtform
_Spraying material in wire form_

######  Lichtbogen brennt zwischen den beiden elektrisch leitenden Drähten
_Electric arc burns between electrically conducting wires_

######  Zünden des Lichtbogens durch Kurzschluss bei Kontakt der Drähte nach Einschalten des Drahtvorschubes

_Ignition of the arc by short circuit on contact of the wires after switching on the wire feeder_

######  Aufschmelzen des Spritzzusatzes im Lichtbogen
_Melting of the spraying material in the arc_

######  Zerstäubung und Beschleunigung des geschmolzenen Materials durch einen Gasstrahl
_Atomizing and accelaration of the molten material by a gas jet_


###### 50-350 A (Sonderanlagen bis 2.000A)  
_50-350 A (special systems up to 2,000 A)_


###### Spannungsquelle
_Voltage source_

###### Zerstäubungsgas
_Atomizing gas_

###### D h h b


_Voltage source_


-----

##### Thermal Spraying

|Vorteile Advantages|Nachteile Disadvantages|
|---|---|
| Breites Spektrum an zu verbarbeitenden Werkstoffen (Metalle, Keramiken, Halbmetalle) Wide range of processible materials (metals, ceramics, metalloids)  Geringe Wärmeeinbringung in das Material Low heat input into the material  Hohe Flächenleistung möglich High area output possible  Vergleichsweise dünne Schichten Relatively thin layers| Geringe Haftfestigkeit durch keine bzw. geringfügige metallurgische Anbindung (empfindlich gegen Schläge, Schichtdelamination) Low adhesive strength because of no or few metallurgical connections (sensitive to blows, layer delamination)  Porosität der Schichten (Einschränkung der Korrosionseigenschaften) Porousness of the layers (restrictions of corrosion properties )  Dichte Schichten häufig nur durch Nachbehandlung zu erzielen Dense coatings often achieved only after post-treatment  Verfahrensabhängige metallurgische Veränderung des Beschichtungswerkstoffes (Oxidation, Aufstickung) Depending on production of metallurgical changes of the coating material (oxidation, nitride hardening)  Einschränkung bei der Geometrie Restrictions of the geometry  Hohe Lärmbelastung High noise pollution|


-----

# Beschichten durch Schweißen

## Coating by welding


-----

###### Classification according to DIN 8580


###### Hauptgruppe 5
 Beschichten
 Main group 5
 Coating


Gruppe 5.1
_Group 5.1_
aus flüssigen Zustand
_from liquid state_

- Schmelztauchen
_Hot dipping_

- Anstreichen / Lackieren
_Painting / Varnishing_

- Färben
_Staining_

- Emaillieren / Glasieren
_Enamelling / Glazing_

- Gießen
_Casting_

- Drucken
_Printing_

- Beschriften
_Labeling_



- Spachteln
_Filling_

- Putzen / Verputzen
_Plastering_



- Thermisch Spritzen
(DIN 657)
_Thermal spraying (DIN 657)_



- Galvanisch
_Galvanic_

- Chemisch
_Chemical_



- AuftragWeichlöten
_Surfacing by soft soldering_

- AuftragHartlöten
_Surfacing by brazing_



- Vakuumbestäuben
_Vacuum spraying_


-----

###### Coating by welding


###### Verfahren
_Principle_

######  Auftragsschweißen ist eine Anwendung, bei der ausschließlich durch den Schweißzusatzwerkstoff (Draht oder Pulver) ein Volumenaufbau, meist in Form einer Deckschicht, stattfindet
_Cladding is an application in which only the filler metal (wire or powder) is used to build up volume, usually in the form of_
_a top layer_

######  Bei dem Verfahren wird eine hochlegierte Schutzschicht auf einen niedriger legierten Grundwerkstoff aufgetragen. Dies ermöglicht die Herstellung von Oberflächen die rost- und korrosionsbeständig sind, obwohl die Grundkörper der Bauteile dies nicht sind
_In this process, a high-alloy protective coating is applied to a lower-alloy base material. This makes it possible to produce_
_surfaces that are resistant to rust and corrosion, even though the basic bodies of the components are not_

######  An der Oberfläche der Teile wird es zum An- oder Aufschmelzen des Grundwerkstoffes oder bereits aufgetragener Schweißraupen kommen. Damit verbunden ist eine Vermischung von Schweißzusatz mit dem Grundwerkstoff
_On the surface of the parts, the base material or already applied welding beads will melting or fusing. This is associated_
_with a mixing of the filler metal with the base metal_

######  Die Stärke der Schutzschicht beträgt 2–3 mm. Die Schutzschicht wird zweilagig oder versetzt aufgetragen
_The thickness of the protective layer is 2-3 mm. The protective layer is applied in two layers or staggered_


Quelle: Alabama Laser


-----

###### Gas metal arc welding (GMAW)

 Stromkontakt
_Power contact_
###### Elektrode
_Electrode_

###### Schutzgas
_Inert gas_

###### MSG-Bogen
_GMAW-arc_

###### Grundwerkstoff
_Base material_

###### Schweißrichtung
_Welding direction_


###### Vorteile                                  Nachteile                     

_Advantages_ _Disadvantages_

######  Relativ hohe Wärmeeinbringung                Notwendigkeit einer optimierten

_Relatively high heat input_ Brennerführung zum Erzielen

######  Einfacher Aufbau                              gleichmäßiger Wärmeeinbringung        

_To achieve uniform heat input, an_

_Simple construction_

_optimized torch guiding is necessary_

######  Einfache Automatisierbarkeit                       

  Relativ geringe Flächenleistung         

_Easy automation_

_Relati el lo_ _area o tp t_


###### Stromquelle
_Power source_


###### Verfahren
_Principle_

######  Lichtbogen brennt zwischen Elektrode und Werkstück
_Light arc burns between electrode and workpiece_

######  Abschmelzen des Drahtes und Übergang zum Werkstück
_Melting of the wire and transition to the workpiece_

######  Elektrode kontinuierlich nachgeführt
_Electrode is constantly traced_

######  MSG-Bogen, Werkstoffübergang und Schweißbad werden durch Schutzgas geschützt
_GMAW-arc, workpiece transistion and weld pool are protected by inert_
_gas_

|Vorteile Advantages|N a chteile Disadvantages|
|---|---|


###### Stromkontakt
_Power contact_
###### Elektrode
_Electrode_

###### Schutzgas
_Inert gas_

###### MSG-Bogen
_GMAW-arc_

###### Grundwerkstoff
_Base material_


-----

###### Tungsten intert gas welding (TIG)

 Schutzgasdüse
_Inert gas nozzle_

###### Schweißzusatz
_Filler metal_

###### Lichtbogen
_Light arc_

###### Schmelzbad
_Weld pool_

###### Schweißrichtung
_Welding direction_

|Schmelzbad Weld pool|Col2|Col3|Col4|
|---|---|---|---|
|||||
|Weld pool||||

|Vorteile Advantages|N a chteile Disadvantages|
|---|---|



######  Sehr gute Qualität der Schweißraupe
_Very good quality of the weld bead_

######  Große Werkstoffauswahl
_Vast range of material_

######  Gute Automatisierbarkeit


###### Nachteile                     



######  Sehr geringe Abschmelz- und Flächenleistung (nur für Anwen- dungen mit kleinen Flächen wirtschaftlich)
_Very low rate of deposition and area_
_output (only economical for processes_
_with small areas)_


###### Schutzgasdüse
_Inert gas nozzle_

###### Schweißzusatz
_Filler metal_
###### Stromquelle
_Power source_

###### Lichtbogen
_Light arc_

###### Schmelzbad
_Weld pool_


-----

# Beschichten aus dem gas- oder
 dampfförmigen Zustand


-----

###### Classification according to DIN 8580


###### Hauptgruppe 5
 Beschichten
 Main group 5
 Coating


Gruppe 5.1
_Group 5.1_
aus flüssigen Zustand
_from liquid state_

- Schmelztauchen
_Hot dipping_

- Anstreichen / Lackieren
_Painting / Varnishing_

- Färben
_Staining_

- Emaillieren / Glasieren
_Enamelling / Glazing_

- Gießen
_Casting_

- Drucken
_Printing_

- Beschriften
_Labeling_



- Schmelzauftragschweißen
_Build-up welding_

- AuftragWeichlöten
_Surfacing by soft soldering_

- AuftragHartlöten
_Surfacing by brazing_



- Vakuumbedampfen
_Vacuum evaporation_

- Vakuumbestäuben
_Vacuum spraying_



- Galvanisch
_Galvanic_

- Chemisch
_Chemical_



- Spachteln
_Filling_

- Putzen / Verputzen
_Plastering_



- Wirbelsintern
_Vortex sintering_

- Elektrostatisch
_Electrostatic_

- Thermisch Spritzen
(DIN 657)
_Thermal spraying (DIN 657)_


-----

###### Overview - established procedures

 CVD
 chemische Gasphasenabscheidung

_Chemical Vapour Deposition_

###### Chemische Reaktion

_Chemical reaction_

Bildquelle: Eifeler


-----

###### CVD coatings


###### Verfahren
_Principle_

######  Chemische Abscheidung des Beschichtungswerkstoffs aus der gasförmigen Phase
_Chemical deposition of the coating material from the gas phase_

######  Zuführung der Ausgangsstoffe als leichtflüchtige Verbindung
_Inlet of the precursors as volatile compounds_

######  Bildung des Schichtwerkstoffes durch chemische Reaktion an erhitzter Werkstückoberfläche
_Formation of the coating material by a chemical reaction at the heated surface of_
_the workpiece_


###### Merkmale
_Charateristics_

######  Schichten bis 20 µm möglich (mehr Abtragvolumen)
_Layers up to 20 µm possible (more removal volume)_

######  Reaktionstemperaturen zwischen 800 – 1.100 °C
Reaction temperatures between 800 – 1,100 °C

######  Schichtwerkstoffe sind Metalle, Legierungen, Sulfide (z. B. MoS2), Oxide (z. B. Al2O3), Karbide (z. B. TiC, SiC), Nitride (z. B. TiN) und andere hochschmelzende Verbindungen
_Coating materials are metals, alloys, sulphides (e.g. MoS2), oxides (e.g. Al2O3), carbides (e.g._
_TiC, SiC), nitrides (e.g. TiN) and other high-melting compounds_

######  Sehr gute Schichthaftung
_Very good layer-adhesion_

######  Gleichmäßige Beschichtung
_Uniform coating_

######  Vorteile gegenüber den PVD-Verfahren liegen in der großen Vielfalt der möglichen Edukte und der daraus resultierenden Anzahl verschiedenartiger Schichten sowie in der Möglichkeit auch komplex geformte Oberflächen und auch Innenseiten von Hohlkörpern zu beschichten
_Advantages compared to PVD processes are the large variety of possible reactants and the_
_resulting number of different coatings as well as the possibility to coat complex shaped_
_surfaces and also the inside of hollow bodies._

######  Nachteiliger Wärmeeinfluss auf Substrat

|Col1|Col2|
|---|---|
|Che Reak Chem|mische tion ical reaction|


_Gas inlet_ Werkstück _Gas outlet_
_Workpiece_

###### Schicht           
_Coating_


-----

###### Physical Vapour Deposition coating (PVD)


###### Verfahren
_Principle_

######  Aufgeheizter Werkstoff verdampft
_Material is heated and evaporizes_

######  Thermisch erzeugte Atome bewegen sich geradlinig zum Substrat

_Thermally generated atoms move in a straight line to the substrate_

######  Dampf kondensiert am Werkstück
_Vapour condenses on the workpiece_


###### Thermisches Verdampfen

_Thermal evaporation_


###### Merkmale
_Characteristics_

######  Schichten von 1 bis 10 µm möglich

_Layers from 1 to 10 µm possible_

######  Ungünstige Schichtverteilung und wenig Freiheiten hinsichtlich Schichtgestaltung
_Unfavorable layer distribution and few freedom regarding layer design_

######  Hohe Oberflächenqualität
_High surface quality_

######  Begrenzte Schichthaftung und Zähigkeit
_Limited layer adhesion and toughness_

######  Ausbildung von Druckeigenspannungen

_Formation of residual compressive stresses_

###### S i i S hi h di k (Li i i S hi h di k )


###### Pumpe
_Pump_

###### Elektronenstrahlverdampfer

_Resistance-heated crucible_


-----

###### PVD sputtering

 Verfahren
_Principle_

######  Aus Inertgas (Argon) werden in einem Niederdruckplasma durch
 Prozessgas:   
 Anlegen einer Hochspannung Ionen ionisiert
 Argon 10[-2]-1 Pa

_Ions are ionized from inert gas (argon) in a low-pressure plasma by applying a high-_

_Process gas:_

_voltage_

_Argon 10[-2]–1 Pa_

######  Ionen werden durch deren positive Ladung zum Target beschleunigt          


_Ions are accelerated by the positive charge to the target_



######  Die dadurch zerstäubten Atome setzen sich auf dem                                       Werkstück ab
_The sputtered atoms settle down on the workpiece_


###### Target Gasversorgung
_Gas supply_

###### Anode

Quelle: balzers


###### Merkmale
_Characteristics_

######  Auch nicht metallische Schichtwerkstoffe möglich (kein Verdampfen notwendig)
_Non-metallic coating materials possible (No evaporation required)_

######  Hohe Oberflächenqualität, gute Haftung, gleichmäßige Schicht

_High surface quality, good adhesion, even layer_

######  Niedrige Abscheideraten im Vergleich zu dem ARC-Verfahren

_Low deposition rates compared to the ARC process_


-----

# Beschichten aus dem
 ionisierten Zustand


-----

###### Classification according to DIN 8580


###### Hauptgruppe 5
 Beschichten
 Main group 5
 Coating


Gruppe 5.1
_Group 5.1_
aus flüssigen Zustand
_from liquid state_

- Schmelztauchen
_Hot dipping_

- Anstreichen / Lackieren
_Painting / Varnishing_

- Färben
_Staining_

- Emaillieren / Glasieren
_Enamelling / Glazing_

- Gießen
_Casting_

- Drucken
_Printing_

- Beschriften
_Labeling_



- Schmelzauftragschweißen
_Build-up welding_

- AuftragWeichlöten
_Surfacing by soft soldering_

- AuftragHartlöten
_Surfacing by brazing_



- Vakuumbedampfen
_Vacuum evaporation_

- Vakuumbestäuben
_Vacuum spraying_



- Galvanisch
_Galvanic_

- Chemisch
_Chemical_



- Spachteln
_Filling_

- Putzen / Verputzen
_Plastering_



- Wirbelsintern
_Vortex sintering_

- Elektrostatisch
_Electrostatic_

- Thermisch Spritzen
(DIN 657)
_Thermal spraying (DIN 657)_


-----

###### Electroplating


###### Verfahren
_Principle_

###### Abscheiden von Metallschichten auf elektrisch leitenden Bauteilen
_Deposition of metal layers on electrically conducting parts_

######  Das Werkstück bildet die Kathode und das abzuscheidende Material die Anode einer galvanischen Zelle
_The workpiece forms the cathode and the depositing Material forms the_
_anode of a galvanic cell_

######  Die Elektroden werden hierbei in das Elektrolyt eines geeigneten Salzes getaucht
_The electrodes are immersed in a electrolyte of an appropriate salt_

######  Durch Anlegen einer Spannung wird das Anodenmetall im Elektrolyt gelöst und die gelösten Metallionen werden an der Kathode reduziert und bilden die Beschichtung
_By applying a voltage, the anode metal is dissolved into the electrolyte and_
_the dissolved metal ions are reduced at the cathode and form a coating_


###### Anode
_Anode_


###### Werkstücke
_Workpiece_

###### Metall-Kation
_Metal cation_

###### Anion
_Anion_


###### Elektrolyt
_Electrolyte_

|Col1|Col2|Col3|Col4|Col5|Col6|Col7|Col8|
|---|---|---|---|---|---|---|---|
|rkstücke rkpiece Kation tion||+ + – + Elektrolyt Electrolyte||||+ + + – + + + + + + – +||
|||||||||
|||||- -||||
||+ + + + + + + +||||||+ + + + + + + +|
|||||||||
|||||- - -||||
|||||||||
|||||- - -||||
|||||||||
|||||||||


-----

###### Electroplating


###### Anwendungen
_Applications_

######  Korrosionsschutz (z.B. Karosseriebau)

_Corrosion protection (e.g. car body manufacturing)_

######  Dekorative Beschichtungen

_Decorative coatings_

######  Oberflächenschutz

_Surface protection_

######  Verbesserte Verschleißfestigkeit 

_Improvement of wear resistance_


Quelle: IMF


###### Prozessfolge beim Vernickeln
_Process sequence of nickel-plating_


###### Nickel
 Galvanisierung

_Nickel Electroplating_


###### Zwei Stufen Durchfluss- Kaskaden- reinigung spülung          Flow through


###### Heißreinigung
 Trocken
_Hot rinsing_
_Drying_


-----

###### Chemical coating


###### Chromatieren
_Chromating_



######  Beschichtungssubstrate: Aluminium, Magnesium oder verzinkte Oberflächen                                            
_Substrate: Aluminium, magnesium or galvanized_

###### Phosphatieren

_surfaces_

_Phosphating_

######  Bsp.-Reaktion : Mg+CrO3+H2O ->  Beschichtungssubstrate: Niedriglegierte MgCrO4+H2
 Stähle

  Nutzen: Verschleißschutz, Optik Substrate: Low alloyed steel
_Application: Wear protection, improvement of optical_

######  Phosphat als Zwischenschicht zur besseren

_appearance_

###### Haftung von z.B. Farben oder Lacken                 
 Brünieren

_Phosphate as intermediate layer to improve_

_Browning_

_adhesion of varnish or paint_

######  Beschichtungssubstrate: Niedriglegierte

  Bsp-Reaktion: Zn(H2PO4)2+2Fe -> 
 Stähle
 Zn(FePO4)2+2H2

_Substrate: Low alloyed steel_

######  Nutzen: Verschleißschutz, Optik,

  Reaktion unter Einsatz von NaOH Lösung:
 verbesserte Gleiteigenschaften
 Entstehen eines kompakten Oxidfilms                                         

_Application: Wear protection, improvement of optical_

_Reaction with NaOH solution leads to formation of a_

_appearance, improvement of sliding properties_

_compact oxide film_


Quelle: Galvanisierung Lychen


Quelle: KBS - Brünieren



######  Nutzen: Korrosionsschutz, Optik, Haftschicht für Ölfilm


-----

# Stoffeigenschaften ändern –
 Grundlagen


-----

###### Changing material properties (main group 6)


###### Definition:
_Definition:_

###### Fertigen durch Verändern der Eigenschaften des Werkstoffs, aus dem ein Werkstück besteht; dies geschieht u. a. durch Veränderungen im submikroskopischen bzw. atomaren Bereich, z. B. durch Diffusion von Atomen, Erzeugung und Bewegung von Versetzungen im Atomgitter, chemische Reaktionen. Unvermeidbar auftretende Formänderungen gehören nicht zum Wesen dieser Verfahren.
_Manufacturing through changing the properties of the workpiece‘s material; this happens through the changes on the submicroscopic or on atomic level, e.g. diffusion of atoms,_
_generation and movement of shifings in the atomic lattice, chemical reaction. Unavoidable shape changes are not part of this procedure._


###### Anmerkung:
_Note:_

###### Verschiedene Formänderungsverfahren der Hauptgruppen 2-5 sind unvermeidbar mit Änderungen von Stoffeigenschaften verbunden, die technisch von Bedeutung sein können.

_Different shape changing procedures of the main groups 2-5 are unavoidably linked to the changing of material properties, which are of technical importance._


-----

###### Classification according to DIN 8580


###### Hauptgruppe 6
 Stoffeigenschaften ändern
 Main group 6
 Changing material properties


Gruppe 6.4
_Group 6.4_
Sintern, Brennen
_Sintering, Baking_


Gruppe 6.5
_Group 6.5_
Magnetisieren
_Magnetizing_

Gruppe 6.6
_Group 6.6_
Bestrahlen
_Irradiation_



- Verfestigungsstrahlen
_Shot peening_

- Walzen
_Rolling_

- Ziehen
_Pulling_

- Schmieden
_Forging_



- Glühen
_Annealing_

- Härten
_Hardening_

- Isothermisches
Umwandeln
_Isothermal transformation_  - Austenitformhärten

- Anlassen, Auslagern              Ausforming
_Tempering, Ageing_  - Heißisostatisches

- Vergüten Nachverdichten
_Quenching and tempering_ _Hot isostatic pressing_

- Tiefkühlen
_Sub-zero treatment_

- Thermochemisches
Behandeln
_Thermochemical treatment_

- Aushärten
_Hardening_



- Belichten
_Exposure_


-----

# Verfestigen durch Umformen
### Strenghten by forming


-----

###### Classification according to DIN 8580


###### Hauptgruppe 6
 Stoffeigenschaften ändern
 Main group 6
 Changing material properties


Gruppe 6.4
_Group 6.4_
Sintern, Brennen
_Sintering, Baking_


Gruppe 6.5
_Group 6.5_
Magnetisieren
_Magnetizing_

Gruppe 6.6
_Group 6.6_
Bestrahlen
_Irradiation_



- Verfestigungsstrahlen
_Shot peening_

- Walzen
_Rolling_

- Ziehen
_Pulling_

- Schmieden
_Forging_



- Glühen
_Annealing_

- Härten
_Hardening_

- Isothermisches
Umwandeln
_Isothermal transformation_  - Austenitformhärten

- Anlassen, Auslagern              Ausforming
_Tempering, Ageing_  - Heißisostatisches

- Vergüten Nachverdichten
_Quenching and tempering_ _Hot isostatic pressing_

- Tiefkühlen
_Sub-zero treatment_

- Thermochemisches
Behandeln
_Thermochemical treatment_

- Aushärten
_Hardening_



- Belichten
_Exposure_


-----

###### Shot peening


###### Verfahren
_Principle_

######  Induziert Druckeigenspannungen in der Randschicht verändern den Spannungszustand
_Induced compressive stress at the marginalized layer alter the stress state_

######  Verändert die Oberflächentopographie
_Changes surface topology_

######  Verändert das Gefüge in der Randschicht
_Changes the structure of the marginalized layer_

######  Steigert die Härte in der Randschicht
_Increases hardness of the marginalized layer_


###### verfestigter Bereich          
_strengthened_
_area_


###### Tiefe von der Bauteiloberfläche in mm
_Depth of the sample surface in mm_


###### Tiefe von der Bauteiloberfläche in mm


-----

# Wärmebehandlung
### Heat treatment


-----

###### Classification according to DIN 8580


###### Hauptgruppe 6
 Stoffeigenschaften ändern
 Main group 6
 Changing material properties


Gruppe 6.4
_Group 6.4_
Sintern, Brennen
Sintering, Baking


Gruppe 6.5
_Group 6.5_
Magnetisieren
_Magnetizing_

Gruppe 6.6
_Group 6.6_
Bestrahlen
_Irradiation_



- Verfestigungsstrahlen
_Shot peening_

- Walzen
_Rolling_

- Ziehen
_Pulling_

- Schmieden
_Forging_



- Glühen
_Annealing_

- Härten
_Hardening_

- Isothermisches
Umwandeln
_Isothermal transformation_  - Austenitformhärten

- Anlassen, Auslagern              Ausforming
_Tempering, Ageing_  - Heißisostatisches

- Vergüten Nachverdichten
_Quenching and tempering_ _Hot isostatic pressing_

- Tiefkühlen
_Sub-zero treatment_

- Thermochemisches
Behandeln
_Thermochemical treatment_

- Aushärten
_Hardening_



- Belichten
_Exposure_


-----

###### Heat treatment according to DIN 10052


###### Wärmebehandeln:
_Heat treatment:_

###### Das kontrollierte Erwärmen und Abkühlen eines Werkstücks, um eine Änderung seiner Eigenschaften herbeizuführen.
_Heat treatment: controlled heating and cooling of a workpiece to cause a change in its properties._


###### Phasenumwandlungen haben großen Einfluss auf die mechanischen Eigenschaften
_Phase transitions have a huge influence on the mechanical properties:_

######  Festigkeit                        Zähigkeit                    
_Strength_ _Toughness_



######  Härte                        
_Hardness_

######  Verformbarkeit               
_Deformability_



######  Verschleißfestigkeit               
_Wear resistance_



######  Zerspanbarkeit               
_Machinability_


Quelle: ingeniero-de-caminos.com


-----

###### Annealing


###### Verfahren Principle

 Erwärmen auf eine bestimmte Temperatur, Halten und Abkühlen in der Weise, dass der Zustand des Werkstoffs bei Raumtemperatur dem Gleichgewichtszustand näher ist. Heating to a certain temperature, holding this temperature and then cooling in a matter that the material, at room temperature, is closer to its balanced state.


###### Glühverfahren Types of annealing

  Weichglühen                                                         
_Soft annealing_

######  Spannungsarmglühen                                                     
_Stress free annealing_

######  Normalglühen                                                
_Normalizing_

######  Grobkornglühen                                                       
_Large grain annealing_

######  Rekristallisationsglühen                                      
_Recrystallization annealing_

######  Diffusionsglühen / Lösungsglühen                                      
_Diffusion annealing / Solution annealing_


**Diffusionsglühen**
_Diffusion annealing_

**Grobkornglühen**
_Large grain annealing_

**Weichglühen**

**Rekristallisationsglühen**

_Soft annealing_

_Recrystallizationannealing_

**Spannungsarmglühen**
_Stress free annealing_


-----

###### Annealing


###### Haubenglühofen
_Bell annealer_

######  Die Werkstücke werden von einer inneren Schutzhaube umschlossen, um die Bildung von Oxiden und Ruß zu verhindern
_The workpieces are being enclosed by an inner protective mantle to_
_prevent formation of oxides and soot_

######  Eine Heizhaube wird über die innere Schutzhaube gesetzt
_A heating mantle is placed around the inner protective mantle_

######  Verwendung von elektrischen Heizelementen oder Gasbrennern
_Use of electrical heating elements or gas burners_

######  Kühlung durch Entfernen der Heizhaube
_Cooling is performed by removing the heating mantle_

######  Für schnelle und kontrollierte Kühlung kann ein Druckluftkühler über die innere Schutzhaube gesetzt werden
_For a faster and more controlled cooling, a forced-cooler is placed_
_around the innner protective mantle_


###### Abgas
_Exhaust gas_

###### Heizhaube
_Heating_
_mantle_

###### Wasserstoff
_Hydrogen_

###### Umwälzgebläse
_Hot air blower_


###### Innere Schutzhaube     
_Inner protective_
_mantle_


-----

###### Hardening


###### Verfahren
_Principle_

######  Umwandlungshärtung mittels Gefügeumwandlung. Durch schnelles Abkühlen (Abschrecken) nach Erwärmen über die Umwandlungstemperatur entsteht Martensit -> erhöhte Härte
_Conversion hardening through structural transformation._
_Martensite results in quenching after heating above the_
_transistion temperature_
**_-> increased hardness_**

######  Edelstahl und NE-Metalle können nicht thermisch gehärtet werden
_Stainless steel and nf-metalls can not be thermal hardened_


###### Auswirkung des Kohlenstoffgehalts auf die Härte
_Effects of carbon content on hardness_


Quelle: Saarstahl


###### Auswirkung des Kohlenstoffgehalts auf die Härte
_Effects of carbon content on hardness_


###### Härteverfahren
_Hardening processes_

###### Unterschieden wird zwischen:
_A distinction is made between:_

######  Härten nach Volumenerwärmung
_Hardening after volume heating_

######  Randschichthärten


###### Durchhärten
_Through-hardening_

######  Martensitisches Härten über den gesamten Materialquerschnitt
